Repository: big-material/MatImpute

# MatImpute

A imputation algorithm for Material Science dataset. 😄

## TOC :point_down:

- [Features](#Features)
- [Usage](#Usage)
- [Contributing](#Contributing)

## Features 

:hammer_and_wrench:The features of MatImpute 。

* **A Nearest-Neighbor-Based Algorithm to Impute Missing Data in Material Science**
* **Provide Scikit-learn API**

## Usage 

* :hammer_and_wrench:Install :
  ```shell
  pip install git+https://github.com/big-material/MatImpute.git
  ```

* Usage:
  ```python
  import numpy as np
  import pandas as pd
  from matimpute import MatImputer
  
  df = pd.DataFrame({'a': [1, 2, 3, 4, np.NAN], 'b': [1, 2,np.NAN , 4, 5]})
  mat_impute = MatImputer()
  df_filled = mat_impute.transform(df)
  ```

## Citation

If you use MatImpute, please cite the following paper.

```
@article{xie2024imputation,
  title={Imputation of Missing Data in Materials Science through Nearest Neighbors and Iterative Predictions},
  author={Xie, Chunhui and Li, Rui and Li, Yunqi and Xie, Haibo and Liu, Qibin},
  journal={Journal of Chemical Theory and Computation},
  volume={21},
  number={1},
  pages={70--78},
  year={2024},
  publisher={ACS Publications}
}

```

## Experiment

The experiment in paper [《**Imputation of Missing Data in Materials Science through Nearest Neighbors and Iterative Predictions**》](https://doi.org/10.1021/acs.jctc.4c01237) was in the directory [experiment](./experiment)

File: experiment/dataset/Crystal_structure.csv (part 1 of 2)
Compound,A,B,In literature,Lowest distortion,v(A),v(B),r(AXII)(Å),r(AVI)(Å),r(BVI)(Å),EN(A),EN(B),l(A-O)(Å),l(B-O)(Å),ΔENR,tG,τ,μ
AgBiO3,Ag,Bi,FALSE,rhombohedral,1,5,1.28,0.95,0.76,1.93,2.02,2.76145322,2.215655462,-5.296571429,0.877336191,4.072913752,0.542857143
AgMoO3,Ag,Mo,FALSE,cubic,1,5,1.28,0.95,0.61,1.93,2.16,2.76145322,1.7893,-5.083428571,0.942809042,4.126280155,0.435714286
AgNbO3,Ag,Nb,TRUE,rhombohedral,1,5,1.28,0.95,0.64,1.93,1.6,2.76145322,1.955055241,-5.366857143,0.928944203,4.072890082,0.457142857
AgReO3,Ag,Re,FALSE,cubic,1,5,1.28,0.95,0.58,1.93,1.9,2.76145322,1.98797081,-5.163714286,0.957094027,4.201731568,0.414285714
AgSbO3,Ag,Sb,TRUE,orthorhombic,1,5,1.28,0.95,0.6,1.93,2.05,2.76145322,2.075848892,-5.121428571,0.947523087,4.148924717,0.428571429
AgTaO3,Ag,Ta,TRUE,rhombohedral,1,5,1.28,0.95,0.64,1.93,1.5,2.76145322,1.956808277,-5.412571429,0.928944203,4.072890082,0.457142857
AgUO3,Ag,U,FALSE,rhombohedral,1,5,1.28,0.95,0.76,1.93,1.38,2.76145322,2.0478,-5.644,0.877336191,4.072913752,0.542857143
AgWO3,Ag,W,FALSE,cubic,1,5,1.28,0.95,0.62,1.93,2.36,2.76145322,1.7456,-5.004,0.93814167,4.106081989,0.442857143
BaCeO3,Ba,Ce,TRUE,orthorhombic,2,4,1.61,1.35,0.87,0.89,1.12,2.942998888,2.268642439,-8.330214286,0.937617362,3.622472408,0.621428571
BaFeO3,Ba,Fe,FALSE,cubic,2,4,1.61,1.35,0.59,0.89,1.83,2.942998888,1.999521816,-7.567,1.069543423,3.809485555,0.421428571
BaHfO3,Ba,Hf,TRUE,cubic,2,4,1.61,1.35,0.71,0.89,1.3,2.942998888,2.027412322,-7.973785714,1.008716309,3.511192926,0.507142857
BaIrO3,Ba,Ir,FALSE,orthorhombic,2,4,1.61,1.35,0.63,0.89,2.2,2.942998888,2.009082787,-7.4465,1.048468676,3.669602059,0.45
BaMoO3,Ba,Mo,TRUE,cubic,2,4,1.61,1.35,0.65,0.89,2.16,2.942998888,1.7893,-7.482785714,1.038239713,3.615536105,0.464285714
BaNbO3,Ba,Nb,TRUE,cubic,2,4,1.61,1.35,0.68,0.89,1.6,2.942998888,1.955055241,-7.782214286,1.023265102,3.552862825,0.485714286
BaPbO3,Ba,Pb,TRUE,orthorhombic,2,4,1.61,1.35,0.78,0.89,2.33,2.942998888,2.362863567,-7.506928571,0.976326335,3.49134005,0.557142857
BaPdO3,Ba,Pd,FALSE,orthorhombic,2,4,1.61,1.35,0.62,0.89,2.2,2.942998888,2.04250519,-7.437642857,1.053659115,3.700495376,0.442857143
BaPrO3,Ba,Pr,TRUE,orthorhombic,2,4,1.61,1.35,0.85,0.89,1.13,2.942998888,2.340791612,-8.291,0.945951738,3.577731009,0.607142857
BaReO3,Ba,Re,FALSE,cubic,2,4,1.61,1.35,0.63,0.89,1.9,2.942998888,1.98797081,-7.5815,1.048468676,3.669602059,0.45
BaRhO3,Ba,Rh,FALSE,orthorhombic,2,4,1.61,1.35,0.6,0.89,2.28,2.942998888,2.001424352,-7.385642857,1.064195706,3.770356148,0.428571429
BaRuO3,Ba,Ru,FALSE,cubic,2,4,1.61,1.35,0.62,0.89,2.2,2.942998888,2.018753288,-7.437642857,1.053659115,3.700495376,0.442857143
BaSnO3,Ba,Sn,TRUE,cubic,2,4,1.61,1.35,0.69,0.89,1.96,2.942998888,2.052287148,-7.617928571,1.018369096,3.536690513,0.492857143
BaTaO3,Ba,Ta,FALSE,cubic,2,4,1.61,1.35,0.68,0.89,1.5,2.942998888,1.956808277,-7.830785714,1.023265102,3.552862825,0.485714286
BaTbO3,Ba,Tb,TRUE,orthorhombic,2,4,1.61,1.35,0.76,0.89,1.2,2.942998888,2.256932729,-8.1045,0.985366394,3.48617832,0.542857143
BaTeO3,Ba,Te,FALSE,tetragonal,2,4,1.61,1.35,0.97,0.89,2.1,2.942998888,2.115491508,-7.816928571,0.898055448,3.994771156,0.692857143
BaThO3,Ba,Th,TRUE,orthorhombic,2,4,1.61,1.35,0.94,0.89,1.3,2.942998888,2.246056043,-8.325357143,0.909568979,3.855224762,0.671428571
BaTiO3,Ba,Ti,TRUE,tetragonal,2,4,1.61,1.35,0.61,0.89,1.54,2.942998888,1.927848949,-7.716357143,1.0589012,3.734054282,0.435714286
BaUO3,Ba,U,TRUE,orthorhombic,2,4,1.61,1.35,0.89,0.89,1.38,2.942998888,2.0478,-8.198071429,0.929428564,3.67656419,0.635714286
BaVO3,Ba,V,FALSE,orthorhombic,2,4,1.61,1.35,0.58,0.89,1.63,2.942998888,1.758039163,-7.638357143,1.074945157,3.85153481,0.414285714
BaWO3,Ba,W,FALSE,cubic,2,4,1.61,1.35,0.66,0.89,2.36,2.942998888,1.7456,-7.397642857,1.033199714,3.592240932,0.471428571
BaZrO3,Ba,Zr,TRUE,cubic,2,4,1.61,1.35,0.72,0.89,1.33,2.942998888,2.043777903,-7.973642857,1.003958213,3.501807034,0.514285714
BiAgO3,Bi,Ag,FALSE,orthorhombic,3,3,1.38,0.9,0.75,2.02,1.93,2.514401896,2.488353231,-5.5995,0.914305512,1.919326011,0.535714286
BiAsO3,Bi,As,FALSE,orthorhombic,3,3,1.38,0.9,0.58,2.02,2.18,2.514401896,1.932227032,-5.312571429,0.992806491,1.64849907,0.414285714
BiCeO3,Bi,Ce,FALSE,cubic,2,4,1.38,0.9,0.87,2.02,1.12,2.514401896,2.268642439,-6.232285714,0.865972181,4.485632554,0.621428571
BiCoO3,Bi,Co,FALSE,orthorhombic,3,3,1.38,0.9,0.61,2.02,1.88,2.514401896,1.930310969,-5.470285714,0.977988483,1.608473689,0.435714286
BiCrO3,Bi,Cr,FALSE,orthorhombic,3,3,1.38,0.9,0.62,2.02,1.66,2.514401896,1.960053288,-5.578857143,0.973146956,1.603594181,0.442857143
BiDyO3,Bi,Dy,FALSE,cubic,3,3,1.38,0.9,0.91,2.02,1.22,2.514401896,2.255580699,-6.233571429,0.850976992,3.464288034,0.65
BiErO3,Bi,Er,FALSE,cubic,3,3,1.38,0.9,0.89,2.02,1.24,2.514401896,2.250676638,-6.189142857,0.858409106,3.178372872,0.635714286
BiEuO3,Bi,Eu,FALSE,orthorhombic,3,3,1.38,0.9,0.95,2.02,1.2,2.514401896,2.354367494,-6.310571429,0.836492277,4.145257838,0.678571429
BiFeO3,Bi,Fe,TRUE,orthorhombic,3,3,1.38,0.9,0.65,2.02,1.83,2.514401896,1.999521816,-5.538071429,0.958905781,1.613820779,0.464285714
BiGaO3,Bi,Ga,FALSE,tetragonal,3,3,1.38,0.9,0.62,2.02,1.81,2.514401896,1.974643898,-5.512428571,0.973146956,1.603594181,0.442857143
BiHfO3,Bi,Hf,FALSE,orthorhombic,2,4,1.38,0.9,0.71,2.02,1.3,2.514401896,2.027412322,-5.875857143,0.931638318,3.821179691,0.507142857
BiHoO3,Bi,Ho,FALSE,cubic,3,3,1.38,0.9,0.9,2.02,1.23,2.514401896,2.25865608,-6.211285714,0.854676892,3.317198813,0.642857143
BiInO3,Bi,In,TRUE,orthorhombic,3,3,1.38,0.9,0.8,2.02,1.78,2.514401896,2.147680955,-5.739142857,0.893525842,2.241458642,0.571428571
BiIrO3,Bi,Ir,FALSE,cubic,2,4,1.38,0.9,0.63,2.02,2.2,2.514401896,2.009082787,-5.348571429,0.968353129,3.809323939,0.45
BiLuO3,Bi,Lu,FALSE,orthorhombic,3,3,1.38,0.9,0.86,2.02,1.27,2.514401896,2.209114963,-6.123571429,0.869803917,2.807413114,0.614285714
BiMnO3,Bi,Mn,TRUE,orthorhombic,3,3,1.38,0.9,0.65,2.02,1.55,2.514401896,2.16999357,-5.668071429,0.958905781,1.613820779,0.464285714
BiMoO3,Bi,Mo,FALSE,orthorhombic,3,3,1.38,0.9,0.69,2.02,2.16,2.514401896,1.7893,-5.421428571,0.940553518,1.685155753,0.492857143
BiNbO3,Bi,Nb,FALSE,orthorhombic,1,5,1.38,0.9,0.64,2.02,1.6,2.514401896,1.955055241,-5.631714286,0.9636063,3.993763013,0.457142857
BiNiO3,Bi,Ni,FALSE,orthorhombic,3,3,1.38,0.9,0.6,2.02,1.91,2.514401896,2.103725488,-5.446285714,0.982878426,1.617550435,0.428571429
BiPbO3,Bi,Pb,FALSE,orthorhombic,2,4,1.38,0.9,0.78,2.02,2.33,2.514401896,2.362863567,-5.409,0.901723326,3.996770709,0.557142857
BiPdO3,Bi,Pd,FALSE,orthorhombic,2,4,1.38,0.9,0.62,2.02,2.2,2.514401896,2.04250519,-5.339714286,0.973146956,3.82175096,0.442857143
BiPrO3,Bi,Pr,FALSE,cubic,2,4,1.38,0.9,0.85,2.02,1.13,2.514401896,2.340791612,-6.193071429,0.873669712,4.347518069,0.607142857
BiReO3,Bi,Re,FALSE,cubic,1,5,1.38,0.9,0.58,2.02,1.9,2.514401896,1.98797081,-5.428571429,0.992806491,4.158695092,0.414285714
BiRhO3,Bi,Rh,FALSE,orthorhombic,3,3,1.38,0.9,0.67,2.02,2.28,2.514401896,2.001424352,-5.345714286,0.949640991,1.641223191,0.478571429
BiRuO3,Bi,Ru,FALSE,orthorhombic,2,4,1.38,0.9,0.62,2.02,2.2,2.514401896,2.018753288,-5.339714286,0.973146956,3.82175096,0.442857143
BiSbO3,Bi,Sb,FALSE,orthorhombic,3,3,1.38,0.9,0.76,2.02,2.05,2.514401896,2.075848892,-5.545142857,0.910072617,1.974012444,0.542857143
BiScO3,Bi,Sc,TRUE,orthorhombic,3,3,1.38,0.9,0.75,2.02,1.36,2.514401896,2.074614707,-5.904857143,0.914305512,1.919326011,0.535714286
BiSnO3,Bi,Sn,FALSE,orthorhombic,2,4,1.38,0.9,0.69,2.02,1.96,2.514401896,2.052287148,-5.52,0.940553518,3.799765671,0.492857143
BiTaO3,Bi,Ta,FALSE,orthorhombic,1,5,1.38,0.9,0.64,2.02,1.5,2.514401896,1.956808277,-5.677428571,0.9636063,3.993763013,0.457142857
BiTbO3,Bi,Tb,FALSE,cubic,2,4,1.38,0.9,0.76,2.02,1.2,2.514401896,2.256932729,-6.006571429,0.910072617,3.930043384,0.542857143
BiTeO3,Bi,Te,FALSE,cubic,2,4,1.38,0.9,0.97,2.02,2.1,2.514401896,2.115491508,-5.719,0.829433271,5.514266744,0.692857143
BiThO3,Bi,Th,FALSE,cubic,2,4,1.38,0.9,0.94,2.02,1.3,2.514401896,2.246056043,-6.227428571,0.840067031,5.136456719,0.671428571
BiTiO3,Bi,Ti,FALSE,rhombohedral,2,4,1.38,0.9,0.61,2.02,1.54,2.514401896,1.927848949,-5.618428571,0.977988483,3.837343115,0.435714286
BiTlO3,Bi,Tl,FALSE,orthorhombic,3,3,1.38,0.9,0.89,2.02,1.62,2.514401896,2.297683747,-5.947571429,0.858409106,3.178372872,0.635714286
BiTmO3,Bi,Tm,FALSE,cubic,3,3,1.38,0.9,0.88,2.02,1.25,2.514401896,2.119700811,-6.167142857,0.862174058,3.04738619,0.628571429
BiUO3,Bi,U,FALSE,cubic,2,4,1.38,0.9,0.89,2.02,1.38,2.514401896,2.0478,-6.100142857,0.858409106,4.643259817,0.635714286
BiVO3,Bi,V,FALSE,orthorhombic,3,3,1.38,0.9,0.64,2.02,1.63,2.514401896,1.758039163,-5.618,0.9636063,1.606289039,0.457142857
BiWO3,Bi,W,FALSE,cubic,2,4,1.38,0.9,0.66,2.02,2.36,2.514401896,1.7456,-5.299714286,0.954250899,3.790713441,0.471428571
BiYO3,Bi,Y,FALSE,cubic,3,3,1.38,0.9,0.9,2.02,1.22,2.514401896,2.235124352,-6.217714286,0.854676892,3.317198813,0.642857143
BiYbO3,Bi,Yb,FALSE,cubic,3,3,1.38,0.9,0.87,2.02,1.1,2.514401896,2.223980699,-6.244714286,0.865972181,2.923851129,0.621428571
BiZrO3,Bi,Zr,FALSE,orthorhombic,2,4,1.38,0.9,0.72,2.02,1.33,2.514401896,2.043777903,-5.875714286,0.927243798,3.836554182,0.514285714
CaCeO3,Ca,Ce,FALSE,cubic,2,4,1.34,1,0.87,1,1.12,2.648077507,2.268642439,-7.069714286,0.85351215,4.741017178,0.621428571
CaFeO3,Ca,Fe,FALSE,rhombohedral,2,4,1.34,1,0.59,1,1.83,2.648077507,1.999521816,-6.3065,0.973604312,3.910318678,0.421428571
CaHfO3,Ca,Hf,TRUE,orthorhombic,2,4,1.34,1,0.71,1,1.3,2.648077507,2.027412322,-6.713285714,0.91823345,3.914661683,0.507142857
CaIrO3,Ca,Ir,TRUE,orthorhombic,2,4,1.34,1,0.63,1,2.2,2.648077507,2.009082787,-6.186,0.95441999,3.85881909,0.45
CaMoO3,Ca,Mo,TRUE,orthorhombic,2,4,1.34,1,0.65,1,2.16,2.648077507,1.7893,-6.222285714,0.945108576,3.853013344,0.464285714
CaNbO3,Ca,Nb,TRUE,orthorhombic,2,4,1.34,1,0.68,1,1.6,2.648077507,1.955055241,-6.521714286,0.931477202,3.868922301,0.485714286
CaPbO3,Ca,Pb,TRUE,orthorhombic,2,4,1.34,1,0.78,1,2.33,2.648077507,2.362863567,-6.246428571,0.88874889,4.144346517,0.557142857
CaPdO3,Ca,Pd,FALSE,orthorhombic,2,4,1.34,1,0.62,1,2.2,2.648077507,2.04250519,-6.177142857,0.959144842,3.866667442,0.442857143
CaPrO3,Ca,Pr,FALSE,cubic,2,4,1.34,1,0.85,1,1.13,2.648077507,2.340791612,-7.0305,0.861098925,4.573729588,0.607142857
CaReO3,Ca,Re,FALSE,orthorhombic,2,4,1.34,1,0.63,1,1.9,2.648077507,1.98797081,-6.321,0.95441999,3.85881909,0.45
CaRhO3,Ca,Rh,FALSE,orthorhombic,2,4,1.34,1,0.6,1,2.28,2.648077507,2.001424352,-6.125142857,0.96873629,3.892378934,0.428571429
CaRuO3,Ca,Ru,TRUE,orthorhombic,2,4,1.34,1,0.62,1,2.2,2.648077507,2.018753288,-6.177142857,0.959144842,3.866667442,0.442857143
CaSnO3,Ca,Sn,TRUE,orthorhombic,2,4,1.34,1,0.69,1,1.96,2.648077507,2.052287148,-6.357428571,0.927020373,3.880820873,0.492857143
CaTaO3,Ca,Ta,FALSE,orthorhombic,2,4,1.34,1,0.68,1,1.5,2.648077507,1.956808277,-6.570285714,0.931477202,3.868922301,0.485714286
CaTbO3,Ca,Tb,FALSE,cubic,2,4,1.34,1,0.76,1,1.2,2.648077507,2.256932729,-6.844,0.896978047,4.060189592,0.542857143
CaThO3,Ca,Th,FALSE,cubic,2,4,1.34,1,0.94,1,1.3,2.648077507,2.246056043,-7.064857143,0.827979735,5.530833695,0.671428571
CaTiO3,Ca,Ti,TRUE,orthorhombic,2,4,1.34,1,0.61,1,1.54,2.648077507,1.927848949,-6.455857143,0.963916707,3.877842825,0.435714286
CaUO3,Ca,U,FALSE,cubic,2,4,1.34,1,0.89,1,1.38,2.648077507,2.0478,-6.937571429,0.846057895,4.931808666,0.635714286
CaVO3,Ca,V,TRUE,orthorhombic,2,4,1.34,1,0.58,1,1.63,2.648077507,1.758039163,-6.377857143,0.978521505,3.931714492,0.414285714
CaWO3,Ca,W,FALSE,orthorhombic,2,4,1.34,1,0.66,1,2.36,2.648077507,1.7456,-6.137142857,0.94052067,3.855032703,0.471428571
CaZrO3,Ca,Zr,TRUE,orthorhombic,2,4,1.34,1,0.72,1,1.33,2.648077507,2.043777903,-6.713142857,0.913902161,3.93668516,0.514285714
CdCeO3,Cd,Ce,FALSE,cubic,2,4,1.31,0.95,0.87,1.69,1.12,2.568546104,2.268642439,-6.298071429,0.844167126,4.967059278,0.621428571
CdFeO3,Cd,Fe,FALSE,orthorhombic,2,4,1.31,0.95,0.59,1.69,1.83,2.568546104,1.999521816,-5.534857143,0.962944411,3.940013515,0.421428571
CdHfO3,Cd,Hf,FALSE,rhombohedral,2,4,1.31,0.95,0.71,1.69,1.3,2.568546104,2.027412322,-5.941642857,0.9081798,3.996379133,0.507142857
CdIrO3,Cd,Ir,FALSE,orthorhombic,2,4,1.31,0.95,0.63,1.69,2.2,2.568546104,2.009082787,-5.414357143,0.943970136,3.90306178,0.45
CdMoO3,Cd,Mo,FALSE,rhombohedral,2,4,1.31,0.95,0.65,1.69,2.16,2.568546104,1.7893,-5.450642857,0.934760672,3.905432068,0.464285714
CdNbO3,Cd,Nb,FALSE,orthorhombic,2,4,1.31,0.95,0.68,1.69,1.6,2.568546104,1.955055241,-5.750071429,0.921278547,3.934989738,0.485714286
CdPbO3,Cd,Pb,FALSE,orthorhombic,2,4,1.31,0.95,0.78,1.69,2.33,2.568546104,2.362863567,-5.474785714,0.879018063,4.273268869,0.557142857
CdPdO3,Cd,Pd,FALSE,orthorhombic,2,4,1.31,0.95,0.62,1.69,2.2,2.568546104,2.04250519,-5.4055,0.948643256,3.907063064,0.442857143
CdPrO3,Cd,Pr,FALSE,cubic,2,4,1.31,0.95,0.85,1.69,1.13,2.568546104,2.340791612,-6.258857143,0.851670834,4.773127417,0.607142857
CdReO3,Cd,Re,FALSE,rhombohedral,2,4,1.31,0.95,0.63,1.69,1.9,2.568546104,1.98797081,-5.549357143,0.943970136,3.90306178,0.45
CdRhO3,Cd,Rh,FALSE,orthorhombic,2,4,1.31,0.95,0.6,1.69,2.28,2.568546104,2.001424352,-5.3535,0.958129689,3.925510098,0.428571429
CdRuO3,Cd,Ru,FALSE,orthorhombic,2,4,1.31,0.95,0.62,1.69,2.2,2.568546104,2.018753288,-5.4055,0.948643256,3.907063064,0.442857143
CdSbO3,Cd,Sb,FALSE,orthorhombic,2,4,1.31,0.95,0.68,1.69,2.05,2.568546104,2.075848892,-5.5315,0.921278547,3.934989738,0.485714286
CdSnO3,Cd,Sn,TRUE,orthorhombic,2,4,1.31,0.95,0.69,1.69,1.96,2.568546104,2.052287148,-5.585785714,0.916870515,3.951861548,0.492857143
CdTaO3,Cd,Ta,FALSE,rhombohedral,2,4,1.31,0.95,0.68,1.69,1.5,2.568546104,1.956808277,-5.798642857,0.921278547,3.934989738,0.485714286
CdTbO3,Cd,Tb,FALSE,cubic,2,4,1.31,0.95,0.76,1.69,1.2,2.568546104,2.256932729,-6.072357143,0.887157119,4.17377922,0.542857143
CdTiO3,Cd,Ti,TRUE,orthorhombic,2,4,1.31,0.95,0.61,1.69,1.54,2.568546104,1.927848949,-5.684214286,0.953362874,3.914537862,0.435714286
CdUO3,Cd,U,FALSE,orthorhombic,2,4,1.31,0.95,0.89,1.69,1.38,2.568546104,2.0478,-6.165928571,0.836794488,5.188443899,0.635714286
CdVO3,Cd,V,FALSE,orthorhombic,2,4,1.31,0.95,0.58,1.69,1.63,2.568546104,1.758039163,-5.606214286,0.967807766,3.95809193,0.414285714
CdWO3,Cd,W,FALSE,cubic,2,4,1.31,0.95,0.66,1.69,2.36,2.568546104,1.7456,-5.3655,0.930222999,3.911803514,0.471428571
CdZrO3,Cd,Zr,FALSE,orthorhombic,2,4,1.31,0.95,0.72,1.69,1.33,2.568546104,2.043777903,-5.9415,0.903895933,4.024142317,0.514285714
CeAgO3,Ce,Ag,FALSE,orthorhombic,3,3,1.34,0.94,0.75,1.12,1.93,2.577786082,2.488353231,-6.322071429,0.901150037,2.102445808,0.535714286
CeAsO3,Ce,As,FALSE,orthorhombic,3,3,1.34,0.94,0.58,1.12,2.18,2.577786082,1.932227032,-6.035142857,0.978521505,1.690675187,0.414285714
CeCoO3,Ce,Co,FALSE,orthorhombic,3,3,1.34,0.94,0.61,1.12,1.88,2.577786082,1.930310969,-6.192857143,0.963916707,1.669223254,0.435714286
CeCrO3,Ce,Cr,TRUE,orthorhombic,3,3,1.34,0.94,0.62,1.12,1.66,2.577786082,1.960053288,-6.301428571,0.959144842,1.670968905,0.442857143
CeDyO3,Ce,Dy,FALSE,orthorhombic,3,3,1.34,0.94,0.91,1.12,1.22,2.577786082,2.255580699,-6.956142857,0.838732719,3.95398448,0.65
CeErO3,Ce,Er,FALSE,orthorhombic,3,3,1.34,0.94,0.89,1.12,1.24,2.577786082,2.250676638,-6.911714286,0.846057895,3.611196145,0.635714286
CeEuO3,Ce,Eu,FALSE,cubic,3,3,1.34,0.94,0.95,1.12,1.2,2.577786082,2.354367494,-7.033142857,0.824456417,4.776112306,0.678571429
CeFeO3,Ce,Fe,TRUE,orthorhombic,3,3,1.34,0.94,0.65,1.12,1.83,2.577786082,1.999521816,-6.260642857,0.945108576,1.702596939,0.464285714
CeGaO3,Ce,Ga,TRUE,orthorhombic,3,3,1.34,0.94,0.62,1.12,1.81,2.577786082,1.974643898,-6.235,0.959144842,1.670968905,0.442857143
CeGdO3,Ce,Gd,FALSE,cubic,3,3,1.34,0.94,0.94,1.12,1.2,2.577786082,2.28415608,-7.017142857,0.827979735,4.551569691,0.671428571
CeGeO3,Ce,Ge,FALSE,orthorhombic,3,3,1.34,0.94,0.63,1.12,2.01,2.577786082,1.899964183,-6.156642857,0.95441999,1.677117524,0.45
CeHfO3,Ce,Hf,FALSE,orthorhombic,2,4,1.34,0.94,0.71,1.12,1.3,2.577786082,2.027412322,-6.598428571,0.91823345,3.914661683,0.507142857
CeHoO3,Ce,Ho,FALSE,orthorhombic,3,3,1.34,0.94,0.9,1.12,1.23,2.577786082,2.25865608,-6.933857143,0.842379383,3.777486596,0.642857143
CeInO3,Ce,In,FALSE,orthorhombic,3,3,1.34,0.94,0.8,1.12,1.78,2.577786082,2.147680955,-6.461714286,0.880669355,2.491899467,0.571428571
CeIrO3,Ce,Ir,FALSE,orthorhombic,3,3,1.34,0.94,0.68,1.12,2.2,2.577786082,2.009082787,-6.115428571,0.931477202,1.773971687,0.485714286
CeLuO3,Ce,Lu,TRUE,orthorhombic,3,3,1.34,0.94,0.86,1.12,1.27,2.577786082,2.209114963,-6.846142857,0.857288752,3.167924149,0.614285714
CeMgO3,Ce,Mg,FALSE,orthorhombic,4,2,1.14,0.94,0.72,1.12,1.31,2.577786082,2.046489492,-5.785714286,0.847193974,-0.273427665,0.514285714
CeMnO3,Ce,Mn,TRUE,orthorhombic,3,3,1.34,0.94,0.65,1.12,1.55,2.577786082,2.16999357,-6.390642857,0.945108576,1.702596939,0.464285714
CeMoO3,Ce,Mo,FALSE,orthorhombic,3,3,1.34,0.94,0.69,1.12,2.16,2.577786082,1.7893,-6.144,0.927020373,1.806738556,0.492857143
CeNbO3,Ce,Nb,FALSE,orthorhombic,3,3,1.34,0.94,0.72,1.12,1.6,2.577786082,1.955055241,-6.459428571,0.913902161,1.932805518,0.514285714
CeNiO3,Ce,Ni,FALSE,orthorhombic,3,3,1.34,0.94,0.6,1.12,1.91,2.577786082,2.103725488,-6.168857143,0.96873629,1.671901735,0.428571429
CePbO3,Ce,Pb,FALSE,cubic,2,4,1.34,0.94,0.78,1.12,2.33,2.577786082,2.362863567,-6.131571429,0.88874889,4.144346517,0.557142857
CeReO3,Ce,Re,FALSE,orthorhombic,3,3,1.34,0.94,0.63,1.12,1.9,2.577786082,1.98797081,-6.206142857,0.95441999,1.677117524,0.45
CeRhO3,Ce,Rh,FALSE,orthorhombic,3,3,1.34,0.94,0.67,1.12,2.28,2.577786082,2.001424352,-6.068285714,0.935977092,1.745722484,0.478571429
CeRuO3,Ce,Ru,FALSE,orthorhombic,3,3,1.34,0.94,0.68,1.12,2.2,2.577786082,2.018753288,-6.115428571,0.931477202,1.773971687,0.485714286
CeSbO3,Ce,Sb,FALSE,cubic,3,3,1.34,0.94,0.76,1.12,2.05,2.577786082,2.075848892,-6.267714286,0.896978047,2.169231756,0.542857143
CeScO3,Ce,Sc,FALSE,orthorhombic,3,3,1.34,0.94,0.75,1.12,1.36,2.577786082,2.074614707,-6.627428571,0.901150037,2.102445808,0.535714286
CeSmO3,Ce,Sm,FALSE,cubic,3,3,1.34,0.94,0.96,1.12,1.17,2.577786082,2.311832729,-7.069714286,0.820962958,5.01487117,0.685714286
CeSnO3,Ce,Sn,FALSE,orthorhombic,2,4,1.34,0.94,0.69,1.12,1.96,2.577786082,2.052287148,-6.242571429,0.927020373,3.880820873,0.492857143
CeTaO3,Ce,Ta,FALSE,orthorhombic,3,3,1.34,0.94,0.72,1.12,1.5,2.577786082,1.956808277,-6.510857143,0.913902161,1.932805518,0.514285714
CeTbO3,Ce,Tb,FALSE,cubic,3,3,1.34,0.94,0.92,1.12,1.2,2.577786082,2.256932729,-6.985142857,0.835117492,4.141340268,0.657142857
CeThO3,Ce,Th,FALSE,cubic,2,4,1.34,0.94,0.94,1.12,1.3,2.577786082,2.246056043,-6.95,0.827979735,5.530833695,0.671428571
CeTiO3,Ce,Ti,TRUE,orthorhombic,3,3,1.34,0.94,0.67,1.12,1.54,2.577786082,1.927848949,-6.422428571,0.935977092,1.745722484,0.478571429
CeTlO3,Ce,Tl,FALSE,orthorhombic,3,3,1.34,0.94,0.89,1.12,1.62,2.577786082,2.297683747,-6.670142857,0.846057895,3.611196145,0.635714286
CeTmO3,Ce,Tm,TRUE,orthorhombic,3,3,1.34,0.94,0.88,1.12,1.25,2.577786082,2.119700811,-6.889714286,0.849768676,3.454522373,0.628571429
CeUO3,Ce,U,FALSE,cubic,2,4,1.34,0.94,0.89,1.12,1.38,2.577786082,2.0478,-6.822714286,0.846057895,4.931808666,0.635714286
CeVO3,Ce,V,TRUE,orthorhombic,3,3,1.34,0.94,0.64,1.12,1.63,2.577786082,1.758039163,-6.340571429,0.949741461,1.687659561,0.457142857
CeWO3,Ce,W,FALSE,orthorhombic,3,3,1.34,0.94,0.66,1.12,2.36,2.577786082,1.7456,-6.022285714,0.94052067,1.721942993,0.471428571
CeYO3,Ce,Y,FALSE,cubic,3,3,1.34,0.94,0.9,1.12,1.22,2.577786082,2.235124352,-6.940285714,0.842379383,3.777486596,0.642857143
CeYbO3,Ce,Yb,TRUE,cubic,3,3,1.34,0.94,0.87,1.12,1.1,2.577786082,2.223980699,-6.967285714,0.85351215,3.306928065,0.621428571
CeZnO3,Ce,Zn,FALSE,orthorhombic,4,2,1.14,0.94,0.74,1.12,1.65,2.577786082,2.096140752,-5.636428571,0.839276273,0.151754243,0.528571429
CeZrO3,Ce,Zr,FALSE,orthorhombic,2,4,1.34,0.94,0.72,1.12,1.33,2.577786082,2.043777903,-6.598285714,0.913902161,3.93668516,0.514285714
CoVO3,Co,V,FALSE,cubic,2,4,0.9,0.63,0.58,1.88,1.63,2.233562861,1.758039163,-3.964142857,0.821386665,5.47725185,0.414285714
CsBiO3,Cs,Bi,FALSE,cubic,1,5,1.88,1.67,0.76,0.79,2.02,3.300175886,2.215655462,-8.948857143,1.073754742,3.573319419,0.542857143
CsTeO3,Cs,Te,FALSE,tetragonal,1,5,1.88,1.67,0.77,0.79,2.1,3.300175886,2.115491508,-8.915,1.068806563,3.553403075,0.55
CsUO3,Cs,U,FALSE,orthorhombic,1,5,1.88,1.67,0.76,0.79,1.38,3.300175886,2.0478,-9.296285714,1.073754742,3.573319419,0.542857143
DyAsO3,Dy,As,FALSE,cubic,3,3,1.08,0.99,0.58,1.22,2.18,2.550861398,1.932227032,-4.888285714,0.8856691,2.39933722,0.414285714
DyCoO3,Dy,Co,TRUE,orthorhombic,3,3,1.08,0.99,0.61,1.22,1.88,2.550861398,1.930310969,-5.046,0.872450158,2.592949714,0.435714286
DyCrO3,Dy,Cr,TRUE,orthorhombic,3,3,1.08,0.99,0.62,1.22,1.66,2.550861398,1.960053288,-5.154571429,0.868131098,2.673985573,0.442857143
DyFeO3,Dy,Fe,TRUE,orthorhombic,3,3,1.08,0.99,0.65,1.22,1.83,2.550861398,1.999521816,-5.113785714,0.85542674,2.971029231,0.464285714
DyGaO3,Dy,Ga,FALSE,orthorhombic,3,3,1.08,0.99,0.62,1.22,1.81,2.550861398,1.974643898,-5.088142857,0.868131098,2.673985573,0.442857143
DyHfO3,Dy,Hf,FALSE,cubic,2,4,1.19,0.99,0.71,1.22,1.3,2.550861398,2.027412322,-5.896285714,0.867965196,4.462593136,0.507142857
DyIrO3,Dy,Ir,FALSE,cubic,2,4,1.19,0.99,0.63,1.22,2.2,2.550861398,2.009082787,-5.369,0.902170721,4.162229303,0.45
DyMoO3,Dy,Mo,FALSE,cubic,2,4,1.19,0.99,0.65,1.22,2.16,2.550861398,1.7893,-5.405285714,0.893369055,4.20861569,0.464285714
DyNbO3,Dy,Nb,FALSE,cubic,2,4,1.19,0.99,0.68,1.22,1.6,2.550861398,1.955055241,-5.704714286,0.880483925,4.313114555,0.485714286
DyNiO3,Dy,Ni,TRUE,orthorhombic,3,3,1.08,0.99,0.6,1.22,1.91,2.550861398,2.103725488,-5.022,0.876812409,2.520339985,0.428571429
DyPbO3,Dy,Pb,FALSE,cubic,2,4,1.19,0.99,0.78,1.22,2.33,2.550861398,2.362863567,-5.429428571,0.840094754,5.018300084,0.557142857
DyPdO3,Dy,Pd,FALSE,orthorhombic,2,4,1.19,0.99,0.62,1.22,2.2,2.550861398,2.04250519,-5.360142857,0.906636913,4.145754402,0.442857143
DyReO3,Dy,Re,FALSE,cubic,2,4,1.19,0.99,0.63,1.22,1.9,2.550861398,1.98797081,-5.504,0.902170721,4.162229303,0.45
DyRhO3,Dy,Rh,TRUE,cubic,2,4,1.19,0.99,0.6,1.22,2.28,2.550861398,2.001424352,-5.308142857,0.915703282,4.125957037,0.428571429
DyRuO3,Dy,Ru,FALSE,cubic,2,4,1.19,0.99,0.62,1.22,2.2,2.550861398,2.018753288,-5.360142857,0.906636913,4.145754402,0.442857143
DySnO3,Dy,Sn,FALSE,cubic,2,4,1.19,0.99,0.69,1.22,1.96,2.550861398,2.052287148,-5.540428571,0.876271083,4.357733849,0.492857143
DyTaO3,Dy,Ta,FALSE,cubic,2,4,1.19,0.99,0.68,1.22,1.5,2.550861398,1.956808277,-5.753285714,0.880483925,4.313114555,0.485714286
DyTbO3,Dy,Tb,FALSE,cubic,2,4,1.19,0.99,0.76,1.22,1.2,2.550861398,2.256932729,-6.027,0.847873409,4.826154595,0.542857143
DyTiO3,Dy,Ti,TRUE,orthorhombic,2,4,1.19,0.99,0.61,1.22,1.54,2.550861398,1.927848949,-5.638857143,0.911147544,4.133677569,0.435714286
DyVO3,Dy,V,TRUE,orthorhombic,2,4,1.19,0.99,0.58,1.22,1.63,2.550861398,1.758039163,-5.560857143,0.92495281,4.123490772,0.414285714
DyWO3,Dy,W,FALSE,cubic,2,4,1.19,0.99,0.66,1.22,2.36,2.550861398,1.7456,-5.320142857,0.889032312,4.238687559,0.471428571
DyZrO3,Dy,Zr,FALSE,cubic,2,4,1.19,0.99,0.72,1.22,1.33,2.550861398,2.043777903,-5.896142857,0.86387102,4.523222518,0.514285714
ErAsO3,Er,As,FALSE,cubic,3,3,1.06,0.89,0.58,1.24,2.18,2.536253277,1.932227032,-4.792285714,0.878526607,2.50632085,0.414285714
ErCoO3,Er,Co,FALSE,orthorhombic,3,3,1.06,0.89,0.61,1.24,1.88,2.536253277,1.930310969,-4.95,0.86541427,2.72946993,0.435714286
ErCrO3,Er,Cr,TRUE,orthorhombic,3,3,1.06,0.89,0.62,1.24,1.66,2.536253277,1.960053288,-5.058571429,0.86113004,2.821717737,0.442857143
ErFeO3,Er,Fe,TRUE,orthorhombic,3,3,1.06,0.89,0.65,1.24,1.83,2.536253277,1.999521816,-5.017785714,0.848528137,3.157505173,0.464285714
ErGaO3,Er,Ga,FALSE,orthorhombic,3,3,1.06,0.89,0.62,1.24,1.81,2.536253277,1.974643898,-4.992142857,0.86113004,2.821717737,0.442857143
ErGeO3,Er,Ge,FALSE,cubic,3,3,1.06,0.89,0.63,1.24,2.01,2.536253277,1.899964183,-4.913785714,0.856888021,2.923503551,0.45
ErHfO3,Er,Hf,FALSE,cubic,3,3,1.06,0.89,0.71,1.24,1.3,2.536253277,2.027412322,-5.355571429,0.824399375,4.147801615,0.507142857
ErIrO3,Er,Ir,FALSE,cubic,3,3,1.06,0.89,0.68,1.24,2.2,2.536253277,2.009082787,-4.872571429,0.836289751,3.593042791,0.485714286
ErMnO3,Er,Mn,FALSE,orthorhombic,3,3,1.06,0.89,0.65,1.24,1.55,2.536253277,2.16999357,-5.147785714,0.848528137,3.157505173,0.464285714
ErMoO3,Er,Mo,FALSE,cubic,3,3,1.06,0.89,0.69,1.24,2.16,2.536253277,1.7893,-4.901142857,0.832288364,3.763543667,0.492857143
ErNbO3,Er,Nb,FALSE,cubic,3,3,1.06,0.89,0.72,1.24,1.6,2.536253277,1.955055241,-5.216571429,0.820510699,4.363718673,0.514285714
ErNiO3,Er,Ni,TRUE,orthorhombic,3,3,1.06,0.89,0.6,1.24,1.91,2.536253277,2.103725488,-4.926,0.869741341,2.646373089,0.428571429
ErReO3,Er,Re,FALSE,cubic,3,3,1.06,0.89,0.63,1.24,1.9,2.536253277,1.98797081,-4.963285714,0.856888021,2.923503551,0.45
ErRhO3,Er,Rh,TRUE,cubic,3,3,1.06,0.89,0.67,1.24,2.28,2.536253277,2.001424352,-4.825428571,0.840329798,3.435721459,0.478571429
ErRuO3,Er,Ru,FALSE,cubic,3,3,1.06,0.89,0.68,1.24,2.2,2.536253277,2.018753288,-4.872571429,0.836289751,3.593042791,0.485714286
ErTaO3,Er,Ta,FALSE,cubic,3,3,1.06,0.89,0.72,1.24,1.5,2.536253277,1.956808277,-5.268,0.820510699,4.363718673,0.514285714
ErTiO3,Er,Ti,TRUE,orthorhombic,3,3,1.06,0.89,0.67,1.24,1.54,2.536253277,1.927848949,-5.179571429,0.840329798,3.435721459,0.478571429
ErVO3,Er,V,TRUE,orthorhombic,3,3,1.06,0.89,0.64,1.24,1.63,2.536253277,1.758039163,-5.097714286,0.852687589,3.035266936,0.457142857
ErWO3,Er,W,FALSE,cubic,3,3,1.06,0.89,0.66,1.24,2.36,2.536253277,1.7456,-4.779428571,0.844409069,3.290779345,0.471428571
ErZrO3,Er,Zr,FALSE,cubic,3,3,1.06,0.89,0.72,1.24,1.33,2.536253277,2.043777903,-5.355428571,0.820510699,4.363718673,0.514285714
EuAgO3,Eu,Ag,FALSE,orthorhombic,3,3,1.12,1.06,0.75,1.2,1.93,2.675987786,2.488353231,-5.352928571,0.828794925,4.038436783,0.535714286
EuAsO3,Eu,As,FALSE,tetragonal,3,3,1.12,1.06,0.58,1.2,2.18,2.675987786,1.932227032,-5.066,0.899954085,2.217154328,0.414285714
EuCeO3,Eu,Ce,FALSE,cubic,2,4,1.48,1.06,0.87,1.2,1.12,2.675987786,2.268642439,-7.446285714,0.89712226,4.012869866,0.621428571
EuFeO3,Eu,Fe,TRUE,orthorhombic,3,3,1.12,1.06,0.65,1.2,1.83,2.675987786,1.999521816,-5.2915,0.869223946,2.654159611,0.464285714
EuGaO3,Eu,Ga,TRUE,rhombohedral,3,3,1.12,1.06,0.62,1.2,1.81,2.675987786,1.974643898,-5.265857143,0.882133212,2.422217868,0.442857143
EuHfO3,Eu,Hf,FALSE,orthorhombic,2,4,1.48,1.06,0.71,1.2,1.3,2.675987786,2.027412322,-7.089857143,0.965150488,3.647569868,0.507142857
EuIrO3,Eu,Ir,FALSE,orthorhombic,2,4,1.48,1.06,0.63,1.2,2.2,2.675987786,2.009082787,-6.562571429,1.003185975,3.723376904,0.45
EuMoO3,Eu,Mo,FALSE,orthorhombic,2,4,1.48,1.06,0.65,1.2,2.16,2.675987786,1.7893,-6.598857143,0.993398795,3.68825035,0.464285714
EuNbO3,Eu,Nb,FALSE,orthorhombic,2,4,1.48,1.06,0.68,1.2,1.6,2.675987786,1.955055241,-6.898285714,0.979070928,3.655989024,0.485714286
EuNiO3,Eu,Ni,TRUE,orthorhombic,3,3,1.12,1.06,0.6,1.2,1.91,2.675987786,2.103725488,-5.199714286,0.890954544,2.305473586,0.428571429
EuPbO3,Eu,Pb,FALSE,orthorhombic,2,4,1.48,1.06,0.78,1.2,2.33,2.675987786,2.362863567,-6.623,0.934159417,3.719698292,0.557142857
EuPdO3,Eu,Pd,FALSE,orthorhombic,2,4,1.48,1.06,0.62,1.2,2.2,2.675987786,2.04250519,-6.553714286,1.008152242,3.745152063,0.442857143
EuPrO3,Eu,Pr,FALSE,cubic,2,4,1.48,1.06,0.85,1.2,1.13,2.675987786,2.340791612,-7.407071429,0.90509668,3.926535441,0.607142857
EuReO3,Eu,Re,FALSE,orthorhombic,2,4,1.48,1.06,0.63,1.2,1.9,2.675987786,1.98797081,-6.697571429,1.003185975,3.723376904,0.45
EuRhO3,Eu,Rh,TRUE,orthorhombic,2,4,1.48,1.06,0.6,1.2,2.28,2.675987786,2.001424352,-6.501714286,1.018233765,3.797404393,0.428571429
EuRuO3,Eu,Ru,FALSE,orthorhombic,2,4,1.48,1.06,0.62,1.2,2.2,2.675987786,2.018753288,-6.553714286,1.008152242,3.745152063,0.442857143
EuSbO3,Eu,Sb,FALSE,orthorhombic,3,3,1.12,1.06,0.76,1.2,2.05,2.675987786,2.075848892,-5.298571429,0.824957911,4.243460665,0.542857143
EuScO3,Eu,Sc,TRUE,orthorhombic,3,3,1.12,1.06,0.75,1.2,1.36,2.675987786,2.074614707,-5.658285714,0.828794925,4.038436783,0.535714286
EuSnO3,Eu,Sn,FALSE,orthorhombic,2,4,1.48,1.06,0.69,1.2,1.96,2.675987786,2.052287148,-6.734,0.974386378,3.65055888,0.492857143
EuTaO3,Eu,Ta,FALSE,orthorhombic,2,4,1.48,1.06,0.68,1.2,1.5,2.675987786,1.956808277,-6.946857143,0.979070928,3.655989024,0.485714286
EuTbO3,Eu,Tb,FALSE,orthorhombic,2,4,1.48,1.06,0.76,1.2,1.2,2.675987786,2.256932729,-7.220571429,0.942809042,3.685856125,0.542857143
EuTeO3,Eu,Te,FALSE,orthorhombic,2,4,1.48,1.06,0.97,1.2,2.1,2.675987786,2.115491508,-6.933,0.859269,4.665871837,0.692857143
EuThO3,Eu,Th,FALSE,orthorhombic,2,4,1.48,1.06,0.94,1.2,1.3,2.675987786,2.246056043,-7.441428571,0.870285269,4.426605208,0.671428571
EuTiO3,Eu,Ti,TRUE,orthorhombic,2,4,1.48,1.06,0.61,1.2,1.54,2.675987786,1.927848949,-6.832428571,1.013167925,3.76980693,0.435714286
EuUO3,Eu,U,FALSE,cubic,2,4,1.48,1.06,0.89,1.2,1.38,2.675987786,2.0478,-7.314142857,0.889287131,4.112554496,0.635714286
EuVO3,Eu,V,FALSE,orthorhombic,2,4,1.48,1.06,0.58,1.2,1.63,2.675987786,1.758039163,-6.754428571,1.028518954,3.861717663,0.414285714
EuWO3,Eu,W,FALSE,orthorhombic,2,4,1.48,1.06,0.66,1.2,2.36,2.675987786,1.7456,-6.513714286,0.988576471,3.674808377,0.471428571
EuZrO3,Eu,Zr,FALSE,orthorhombic,2,4,1.48,1.06,0.72,1.2,1.33,2.675987786,2.043777903,-7.089714286,0.960597891,3.649993054,0.514285714
FeRhO3,Fe,Rh,FALSE,cubic,2,4,0.92,0.67,0.6,1.83,2.28,2.290643632,2.001424352,-3.815714286,0.820243866,5.507762171,0.428571429
FeSbO3,Fe,Sb,FALSE,cubic,1,5,0.92,0.67,0.6,1.83,2.05,2.290643632,2.075848892,-3.914285714,0.820243866,4.920547752,0.428571429
FeVO3,Fe,V,FALSE,cubic,2,4,0.92,0.67,0.58,1.83,1.63,2.290643632,1.758039163,-4.068428571,0.828529158,5.290230255,0.414285714
GdAgO3,Gd,Ag,FALSE,cubic,3,3,1.11,0.94,0.75,1.2,1.93,2.57181216,2.488353231,-5.312357143,0.825506056,4.191981316,0.535714286
GdAsO3,Gd,As,FALSE,cubic,3,3,1.11,0.94,0.58,1.2,2.18,2.57181216,1.932227032,-5.025428571,0.896382839,2.259106017,0.414285714
GdCrO3,Gd,Cr,TRUE,orthorhombic,3,3,1.11,0.94,0.62,1.2,1.66,2.57181216,1.960053288,-5.291714286,0.878632684,2.480259443,0.442857143
GdFeO3,Gd,Fe,TRUE,orthorhombic,3,3,1.11,0.94,0.65,1.2,1.83,2.57181216,1.999521816,-5.250928571,0.865774644,2.727133256,0.464285714
GdGaO3,Gd,Ga,TRUE,orthorhombic,3,3,1.11,0.94,0.62,1.2,1.81,2.57181216,1.974643898,-5.225285714,0.878632684,2.480259443,0.442857143
GdHfO3,Gd,Hf,FALSE,orthorhombic,2,4,1.11,0.94,0.71,1.2,1.3,2.57181216,2.027412322,-5.588714286,0.84115546,4.969164083,0.507142857
GdIrO3,Gd,Ir,FALSE,cubic,2,4,1.11,0.94,0.63,1.2,2.2,2.57181216,2.009082787,-5.061428571,0.874304444,4.443687046,0.45
GdMnO3,Gd,Mn,TRUE,orthorhombic,3,3,1.11,0.94,0.65,1.2,1.55,2.57181216,2.16999357,-5.380928571,0.865774644,2.727133256,0.464285714
GdMoO3,Gd,Mo,FALSE,cubic,3,3,1.11,0.94,0.69,1.2,2.16,2.57181216,1.7893,-5.134285714,0.849204795,3.180113837,0.492857143
GdNbO3,Gd,Nb,FALSE,cubic,3,3,1.11,0.94,0.72,1.2,1.6,2.57181216,1.955055241,-5.449714286,0.837187746,3.629091633,0.514285714
GdNiO3,Gd,Ni,TRUE,orthorhombic,3,3,1.11,0.94,0.6,1.2,1.91,2.57181216,2.103725488,-5.159142857,0.88741901,2.355000367,0.428571429
GdPdO3,Gd,Pd,FALSE,orthorhombic,2,4,1.11,0.94,0.62,1.2,2.2,2.57181216,2.04250519,-5.052571429,0.878632684,4.406194467,0.442857143
GdReO3,Gd,Re,FALSE,cubic,3,3,1.11,0.94,0.63,1.2,1.9,2.57181216,1.98797081,-5.196428571,0.874304444,2.554419459,0.45
GdRhO3,Gd,Rh,TRUE,orthorhombic,3,3,1.11,0.94,0.67,1.2,2.28,2.57181216,2.001424352,-5.058571429,0.857409672,2.934598312,0.478571429
GdRuO3,Gd,Ru,FALSE,cubic,2,4,1.11,0.94,0.62,1.2,2.2,2.57181216,2.018753288,-5.052571429,0.878632684,4.406194467,0.442857143
GdSbO3,Gd,Sb,FALSE,cubic,3,3,1.11,0.94,0.76,1.2,2.05,2.57181216,2.075848892,-5.258,0.821684269,4.409199392,0.542857143
GdScO3,Gd,Sc,TRUE,orthorhombic,3,3,1.11,0.94,0.75,1.2,1.36,2.57181216,2.074614707,-5.617714286,0.825506056,4.191981316,0.535714286
GdSnO3,Gd,Sn,FALSE,cubic,2,4,1.11,0.94,0.69,1.2,1.96,2.57181216,2.052287148,-5.232857143,0.849204795,4.796404394,0.492857143
GdTaO3,Gd,Ta,FALSE,cubic,3,3,1.11,0.94,0.72,1.2,1.5,2.57181216,1.956808277,-5.501142857,0.837187746,3.629091633,0.514285714
GdTiO3,Gd,Ti,TRUE,orthorhombic,2,4,1.11,0.94,0.61,1.2,1.54,2.57181216,1.927848949,-5.331285714,0.88300399,4.374269702,0.435714286
GdVO3,Gd,V,TRUE,orthorhombic,3,3,1.11,0.94,0.64,1.2,1.63,2.57181216,1.758039163,-5.330857143,0.870018638,2.636609657,0.457142857
GdWO3,Gd,W,FALSE,cubic,3,3,1.11,0.94,0.66,1.2,2.36,2.57181216,1.7456,-5.012571429,0.861571855,2.826333714,0.471428571
GdZrO3,Gd,Zr,FALSE,cubic,2,4,1.11,0.94,0.72,1.2,1.33,2.57181216,2.043777903,-5.588571429,0.837187746,5.06754257,0.514285714
HgBiO3,Hg,Bi,FALSE,rhombohedral,1,5,1.19,1.11,0.76,2,2.02,2.645968153,2.215655462,-4.918857143,0.847873409,4.334129929,0.542857143
HgFeO3,Hg,Fe,FALSE,orthorhombic,2,4,1.14,1.11,0.59,2,1.83,2.645968153,1.999521816,-4.652214286,0.902538304,4.239946133,0.421428571
HgHfO3,Hg,Hf,FALSE,rhombohedral,2,4,1.14,1.11,0.71,2,1.3,2.645968153,2.027412322,-5.059,0.851209111,4.753545157,0.507142857
HgMoO3,Hg,Mo,FALSE,cubic,1,5,1.19,1.11,0.61,2,2.16,2.645968153,1.7893,-4.705714286,0.911147544,4.214379768,0.435714286
HgNbO3,Hg,Nb,FALSE,tetragonal,1,5,1.19,1.11,0.64,2,1.6,2.645968153,1.955055241,-4.989142857,0.897748315,4.185329504,0.457142857
HgPdO3,Hg,Pd,FALSE,orthorhombic,2,4,1.14,1.11,0.62,2,2.2,2.645968153,2.04250519,-4.522857143,0.889134269,4.295884798,0.442857143
HgReO3,Hg,Re,FALSE,cubic,1,5,1.19,1.11,0.58,2,1.9,2.645968153,1.98797081,-4.786,0.92495281,4.268641938,0.414285714
HgRhO3,Hg,Rh,FALSE,rhombohedral,2,4,1.14,1.11,0.6,2,2.28,2.645968153,2.001424352,-4.470857143,0.898025612,4.253683871,0.428571429
HgSbO3,Hg,Sb,FALSE,orthorhombic,1,5,1.19,1.11,0.6,2,2.05,2.645968153,2.075848892,-4.743714286,0.915703282,4.229645185,0.428571429
HgSnO3,Hg,Sn,FALSE,rhombohedral,2,4,1.14,1.11,0.69,2,1.96,2.645968153,2.052287148,-4.703142857,0.859354653,4.610146322,0.492857143
HgTaO3,Hg,Ta,FALSE,cubic,1,5,1.19,1.11,0.64,2,1.5,2.645968153,1.956808277,-5.034857143,0.897748315,4.185329504,0.457142857
HgTiO3,Hg,Ti,FALSE,rhombohedral,2,4,1.14,1.11,0.61,2,1.54,2.645968153,1.927848949,-4.801571429,0.893557823,4.272305656,0.435714286
HgUO3,Hg,U,FALSE,tetragonal,1,5,1.19,1.11,0.76,2,1.38,2.645968153,2.0478,-5.266285714,0.847873409,4.334129929,0.542857143
HgVO3,Hg,V,FALSE,orthorhombic,2,4,1.14,1.11,0.58,2,1.63,2.645968153,1.758039163,-4.723571429,0.907096578,4.231037424,0.414285714
HgWO3,Hg,W,FALSE,cubic,1,5,1.19,1.11,0.62,2,2.36,2.645968153,1.7456,-4.626285714,0.906636913,4.201909459,0.442857143
HgZrO3,Hg,Zr,FALSE,rhombohedral,2,4,1.14,1.11,0.72,2,1.33,2.645968153,2.043777903,-5.058857143,0.847193974,4.83550839,0.514285714
HoAgO3,Ho,Ag,FALSE,cubic,3,3,1.12,0.9,0.75,1.23,1.93,2.54631216,2.488353231,-5.328928571,0.828794925,4.038436783,0.535714286
HoAsO3,Ho,As,FALSE,cubic,3,3,1.12,0.9,0.58,1.23,2.18,2.54631216,1.932227032,-5.042,0.899954085,2.217154328,0.414285714
HoCoO3,Ho,Co,TRUE,orthorhombic,3,3,1.12,0.9,0.61,1.23,1.88,2.54631216,1.930310969,-5.199714286,0.886521935,2.360207097,0.435714286
HoCrO3,Ho,Cr,TRUE,orthorhombic,3,3,1.12,0.9,0.62,1.23,1.66,2.54631216,1.960053288,-5.308285714,0.882133212,2.422217868,0.442857143
HoFeO3,Ho,Fe,TRUE,orthorhombic,3,3,1.12,0.9,0.65,1.23,1.83,2.54631216,1.999521816,-5.2675,0.869223946,2.654159611,0.464285714
HoGaO3,Ho,Ga,FALSE,orthorhombic,3,3,1.12,0.9,0.62,1.23,1.81,2.54631216,1.974643898,-5.241857143,0.882133212,2.422217868,0.442857143
HoHfO3,Ho,Hf,FALSE,cubic,2,4,1.12,0.9,0.71,1.23,1.3,2.54631216,2.027412322,-5.605285714,0.844506677,4.893283618,0.507142857
HoIrO3,Ho,Ir,FALSE,cubic,2,4,1.12,0.9,0.63,1.23,2.2,2.54631216,2.009082787,-5.078,0.877787728,4.40188355,0.45
HoMnO3,Ho,Mn,TRUE,orthorhombic,3,3,1.12,0.9,0.65,1.23,1.55,2.54631216,2.16999357,-5.3975,0.869223946,2.654159611,0.464285714
HoMoO3,Ho,Mo,FALSE,cubic,2,4,1.12,0.9,0.65,1.23,2.16,2.54631216,1.7893,-5.114285714,0.869223946,4.487388459,0.464285714
HoNbO3,Ho,Nb,FALSE,cubic,2,4,1.12,0.9,0.68,1.23,1.6,2.54631216,1.955055241,-5.413714286,0.856687062,4.660378568,0.485714286
HoNiO3,Ho,Ni,TRUE,orthorhombic,3,3,1.12,0.9,0.6,1.23,1.91,2.54631216,2.103725488,-5.175714286,0.890954544,2.305473586,0.428571429
HoPdO3,Ho,Pd,FALSE,cubic,2,4,1.12,0.9,0.62,1.23,2.2,2.54631216,2.04250519,-5.069142857,0.882133212,4.367500084,0.442857143
HoReO3,Ho,Re,FALSE,cubic,2,4,1.12,0.9,0.63,1.23,1.9,2.54631216,1.98797081,-5.213,0.877787728,4.40188355,0.45
HoRhO3,Ho,Rh,TRUE,cubic,2,4,1.12,0.9,0.6,1.23,2.28,2.54631216,2.001424352,-5.017142857,0.890954544,4.314760168,0.428571429
HoRuO3,Ho,Ru,FALSE,cubic,2,4,1.12,0.9,0.62,1.23,2.2,2.54631216,2.018753288,-5.069142857,0.882133212,4.367500084,0.442857143
HoSbO3,Ho,Sb,FALSE,cubic,3,3,1.12,0.9,0.76,1.23,2.05,2.54631216,2.075848892,-5.274571429,0.824957911,4.243460665,0.542857143
HoScO3,Ho,Sc,TRUE,cubic,3,3,1.12,0.9,0.75,1.23,1.36,2.54631216,2.074614707,-5.634285714,0.828794925,4.038436783,0.535714286
HoSnO3,Ho,Sn,FALSE,cubic,2,4,1.12,0.9,0.69,1.23,1.96,2.54631216,2.052287148,-5.249428571,0.852588081,4.730942505,0.492857143
HoTaO3,Ho,Ta,FALSE,cubic,2,4,1.12,0.9,0.68,1.23,1.5,2.54631216,1.956808277,-5.462285714,0.856687062,4.660378568,0.485714286
HoTbO3,Ho,Tb,FALSE,cubic,2,4,1.12,0.9,0.76,1.23,1.2,2.54631216,2.256932729,-5.736,0.824957911,5.443008864,0.542857143
HoTiO3,Ho,Ti,TRUE,orthorhombic,2,4,1.12,0.9,0.61,1.23,1.54,2.54631216,1.927848949,-5.347857143,0.886521935,4.33849872,0.435714286
HoVO3,Ho,V,FALSE,orthorhombic,2,4,1.12,0.9,0.58,1.23,1.63,2.54631216,1.758039163,-5.269857143,0.899954085,4.282700587,0.414285714
HoWO3,Ho,W,FALSE,cubic,2,4,1.12,0.9,0.66,1.23,2.36,2.54631216,1.7456,-5.029142857,0.865004412,4.538867544,0.471428571
HoZrO3,Ho,Zr,FALSE,cubic,2,4,1.12,0.9,0.72,1.23,1.33,2.54631216,2.043777903,-5.605142857,0.840523155,4.985821742,0.514285714
InAsO3,In,As,FALSE,cubic,3,3,0.92,0.8,0.58,1.78,2.18,2.392361909,1.932227032,-3.873428571,0.828529158,3.72844883,0.414285714
InNiO3,In,Ni,FALSE,cubic,3,3,0.92,0.8,0.6,1.78,1.91,2.392361909,2.103725488,-4.007142857,0.820243866,4.094976591,0.428571429
InReO3,In,Re,FALSE,cubic,1,5,0.92,0.8,0.58,1.78,1.9,2.392361909,1.98797081,-3.989428571,0.828529158,4.852011679,0.414285714
InSbO3,In,Sb,FALSE,tetragonal,1,5,0.92,0.8,0.6,1.78,2.05,2.392361909,2.075848892,-3.947142857,0.820243866,4.920547752,0.428571429
InVO3,In,V,FALSE,rhombohedral,2,4,0.92,0.8,0.58,1.78,1.63,2.392361909,1.758039163,-4.101285714,0.828529158,5.290230255,0.414285714
KBiO3,K,Bi,TRUE,orthorhombic,1,5,1.64,1.38,0.76,0.82,2.02,3.025719299,2.215655462,-7.869714286,0.995187322,3.647724696,0.542857143
KMoO3,K,Mo,FALSE,rhombohedral,1,5,1.64,1.38,0.61,0.82,2.16,3.025719299,1.7893,-7.656571429,1.069455032,4.013529698,0.435714286
KNbO3,K,Nb,TRUE,tetragonal,1,5,1.64,1.38,0.64,0.82,1.6,3.025719299,1.955055241,-7.94,1.053727752,3.910715044,0.457142857
KReO3,K,Re,FALSE,cubic,1,5,1.64,1.38,0.58,0.82,1.9,3.025719299,1.98797081,-7.736857143,1.085658896,4.134134169,0.414285714
KSbO3,K,Sb,FALSE,orthorhombic,1,5,1.64,1.38,0.6,0.82,2.05,3.025719299,2.075848892,-7.694571429,1.074802307,4.051656452,0.428571429
KTaO3,K,Ta,TRUE,rhombohedral,1,5,1.64,1.38,0.64,0.82,1.5,3.025719299,1.956808277,-7.985714286,1.053727752,3.910715044,0.457142857
KWO3,K,W,FALSE,orthorhombic,1,5,1.64,1.38,0.62,0.82,2.36,3.025719299,1.7456,-7.577142857,1.0641607,3.977375872,0.442857143
LaAgO3,La,Ag,FALSE,orthorhombic,3,3,1.36,1.03,0.75,1.1,1.93,2.689118757,2.488353231,-6.423785714,0.907727775,2.006961882,0.535714286
LaAsO3,La,As,FALSE,orthorhombic,3,3,1.36,1.03,0.58,1.1,2.18,2.689118757,1.932227032,-6.136857143,0.985663998,1.668175568,0.414285714
LaCoO3,La,Co,TRUE,orthorhombic,3,3,1.36,1.03,0.61,1.1,1.88,2.689118757,1.930310969,-6.294571429,0.970952595,1.637165916,0.435714286
LaCrO3,La,Cr,TRUE,orthorhombic,3,3,1.36,1.03,0.62,1.1,1.66,2.689118757,1.960053288,-6.403142857,0.966145899,1.635497257,0.442857143
LaDyO3,La,Dy,FALSE,cubic,3,3,1.36,1.03,0.91,1.1,1.22,2.689118757,2.255580699,-7.057857143,0.844854855,3.697167475,0.65
LaErO3,La,Er,TRUE,orthorhombic,3,3,1.36,1.03,0.89,1.1,1.24,2.689118757,2.250676638,-7.013428571,0.8522335,3.384518324,0.635714286
